Repository: Sanjan193/High-Entropy-Alloys-Comparative-Machine-Learning-for-Metal-State-Prediction

# High-Entropy-Alloys-Comparative-Machine-Learning-for-Metal-State-Prediction For Metallurgical Sciences

## Overview

The High Entropy Alloys(HEA) data available in the literature provides an opportunity to use Machine Learning (ML) algorithms for identifying the composition space or predicting the phase formation for a particular composition. ML is used in many fields of material science like energy applications.

## About The Data
The initial dataset contains collection of 1,361 High Entropy Alloy records containing elemental composition, thermodynamic properties, processing parameters, and microstructural and enthalpy related information. I used the dataset to investigate alloy-state classification through exploratory analysis and comparative machine learning, with and without PCA.
To Explore about the Dataset and full article about the research [Click Here](https://www.sciencedirect.com/science/article/pii/S2352340921006302?via%3Dihub)
And got overall increased models accuracy later.

## About The Project
    1.Data Cleaning 
    2.Exploratory Data Visualization : Visualized the atomic features of the metal alloys
    3.Data Preprocessing : Preprocessed the data before feeding to the models
    4.Model Comparisons : Compared Multiple Classification models to predict the states of the alloys

## Model Comparison And Results
<table>
  <tr>
    <th colspan="2">Phase 1 - Loss & Accuracy</th>
  </tr>
  <tr>
    <td>
    </td>
    <td>
    </td>
  </tr>

File: DataSet/After_Cleaning/cleaned_dataframe.csv (part 1 of 4)
Al,Co,Cr,Fe,Ni,Cu,Mn,Ti,V,Nb,Mo,Zr,Hf,Ta,W,C,Mg,Zn,Si,Re,N,Sc,Li,Sn,Be,Num_of_Elem,Density_calc,dHmix,dSmix,dGmix,Tm,n.Para,Atom.Size.Diff,Elect.Diff,VEC,Sythesis_Route,Homogenization_Temp,Homogenization_Time,Annealing_Time_(min),Phases
0.06,0.0,0.0,0.0,0.0,0.0,0.0,0.28,0.04,0.2,0.0,0.26,0.0,0.16,0.0,0.0,0.0,0.0,0.0,0.0,0.0,0.0,0.0,0.0,0.0,6.0,7.71,-4.86,13.46,601.2169546,2316.49,6.41,4.5,0.11,4.34,1,1400.0,120.0,1440.0,1
0.06,0.0,0.0,0.0,0.0,0.0,0.0,0.28,0.04,0.2,0.0,0.26,0.0,0.16,0.0,0.0,0.0,0.0,0.0,0.0,0.0,0.0,0.0,0.0,0.0,6.0,7.71,-4.86,13.46,601.2169546,2316.49,6.41,4.5,0.11,4.34,1,1400.0,120.0,1440.0,1
0.06,0.0,0.0,0.0,0.0,0.0,0.0,0.28,0.04,0.2,0.0,0.26,0.0,0.16,0.0,0.0,0.0,0.0,0.0,0.0,0.0,0.0,0.0,0.0,0.0,6.0,7.71,-4.86,13.46,601.2169546,2316.49,6.41,4.5,0.11,4.34,1,1400.0,120.0,1440.0,1
0.2,0.0,0.2,0.0,0.0,0.0,0.0,0.2,0.0,0.2,0.2,0.0,0.0,0.0,0.0,0.0,0.0,0.0,0.0,0.0,0.0,0.0,0.0,0.0,0.0,5.0,6.57,-13.6,13.38,555.5965658,2140.09,2.11,4.87,0.23,4.8,1,1200.0,120.0,1200.0,2
0.2,0.0,0.2,0.0,0.0,0.0,0.0,0.2,0.0,0.2,0.2,0.0,0.0,0.0,0.0,0.0,0.0,0.0,0.0,0.0,0.0,0.0,0.0,0.0,0.0,5.0,6.57,-13.6,13.38,555.5965658,2140.09,2.11,4.87,0.23,4.8,1,1200.0,120.0,1200.0,2
0.2,0.0,0.2,0.0,0.0,0.0,0.0,0.2,0.0,0.2,0.2,0.0,0.0,0.0,0.0,0.0,0.0,0.0,0.0,0.0,0.0,0.0,0.0,0.0,0.0,5.0,6.57,-13.6,13.38,555.5965658,2140.09,2.11,4.87,0.23,4.8,1,1200.0,120.0,1200.0,2
0.2,0.0,0.2,0.0,0.0,0.0,0.0,0.2,0.0,0.2,0.2,0.0,0.0,0.0,0.0,0.0,0.0,0.0,0.0,0.0,0.0,0.0,0.0,0.0,0.0,5.0,6.57,-13.6,13.38,555.5965658,2140.09,2.11,4.87,0.23,4.8,1,1200.0,120.0,1200.0,2
0.2,0.0,0.2,0.0,0.0,0.0,0.0,0.2,0.0,0.2,0.2,0.0,0.0,0.0,0.0,0.0,0.0,0.0,0.0,0.0,0.0,0.0,0.0,0.0,0.0,5.0,6.57,-13.6,13.38,555.5965658,2140.09,2.11,4.87,0.23,4.8,1,1200.0,120.0,1200.0,2
0.2,0.0,0.0,0.0,0.0,0.0,0.0,0.3,0.0,0.3,0.0,0.1,0.0,0.1,0.0,0.0,0.0,0.0,0.0,0.0,0.0,0.0,0.0,0.0,0.0,5.0,6.85,-15.12,12.51,556.3368171,2135.79,1.77,3.07,0.08,4.2,1,1200.0,120.0,1440.0,1
0.2,0.0,0.0,0.0,0.0,0.0,0.0,0.3,0.0,0.3,0.0,0.1,0.0,0.1,0.0,0.0,0.0,0.0,0.0,0.0,0.0,0.0,0.0,0.0,0.0,5.0,6.85,-15.12,12.51,556.3368171,2135.79,1.77,3.07,0.08,4.2,1,1200.0,120.0,1440.0,1
0.2,0.0,0.0,0.0,0.0,0.0,0.0,0.3,0.0,0.3,0.0,0.1,0.0,0.1,0.0,0.0,0.0,0.0,0.0,0.0,0.0,0.0,0.0,0.0,0.0,5.0,6.85,-15.12,12.51,556.3368171,2135.79,1.77,3.07,0.08,4.2,1,1200.0,120.0,1440.0,1
0.0,0.0,0.0,0.0,0.0,0.0,0.0,0.375,0.0,0.0,0.0,0.3125,0.1875,0.125,0.0,0.0,0.0,0.0,0.0,0.0,0.0,0.0,0.0,0.0,0.0,4.0,8.431908695,2.36,12.84151644,557.1020651,2141.385887,13.13826368,4.915964063,0.118594899,4.3,1,1200.0,120.0,60.0,1
0.0,0.0,0.0,0.0,0.0,0.0,0.0,0.375,0.0,0.0,0.0,0.3125,0.1875,0.125,0.0,0.0,0.0,0.0,0.0,0.0,0.0,0.0,0.0,0.0,0.0,4.0,8.431908695,2.36,12.84151644,557.1020651,2141.385887,13.13826368,4.915964063,0.118594899,4.3,1,1200.0,120.0,60.0,1
0.0,0.0,0.0,0.0,0.0,0.0,0.0,0.375,0.0,0.0,0.0,0.3125,0.1875,0.125,0.0,0.0,0.0,0.0,0.0,0.0,0.0,0.0,0.0,0.0,0.0,4.0,8.431908695,2.36,12.84151644,557.1020651,2141.385887,13.13826368,4.915964063,0.118594899,4.3,1,1200.0,120.0,60.0,1
0.0,0.0,0.0,0.0,0.0,0.0,0.0,0.375,0.0,0.0,0.0,0.3125,0.1875,0.125,0.0,0.0,0.0,0.0,0.0,0.0,0.0,0.0,0.0,0.0,0.0,4.0,8.431908695,2.36,12.84151644,557.1020651,2141.385887,13.13826368,4.915964063,0.118594899,4.3,1,1200.0,120.0,60.0,1
0.0,0.0,0.0,0.0,0.0,0.0,0.0,0.375,0.0,0.0,0.0,0.3125,0.1875,0.125,0.0,0.0,0.0,0.0,0.0,0.0,0.0,0.0,0.0,0.0,0.0,4.0,8.431908695,2.36,12.84151644,557.1020651,2141.385887,13.13826368,4.915964063,0.118594899,4.3,1,1200.0,120.0,60.0,1
0.0,0.0,0.0,0.0,0.0,0.0,0.0,0.375,0.0,0.0,0.0,0.3125,0.1875,0.125,0.0,0.0,0.0,0.0,0.0,0.0,0.0,0.0,0.0,0.0,0.0,4.0,8.431908695,2.36,12.84151644,557.1020651,2141.385887,13.13826368,4.915964063,0.118594899,4.3,1,1200.0,120.0,60.0,1
0.0,0.0,0.0,0.0,0.0,0.0,0.0,0.375,0.0,0.0,0.0,0.3125,0.1875,0.125,0.0,0.0,0.0,0.0,0.0,0.0,0.0,0.0,0.0,0.0,0.0,4.0,8.431908695,2.36,12.84151644,557.1020651,2141.385887,13.13826368,4.915964063,0.118594899,4.3,1,1200.0,120.0,60.0,1
0.0,0.0,0.0,0.0,0.0,0.0,0.0,0.35,0.0,0.05,0.0,0.275,0.275,0.05,0.0,0.0,0.0,0.0,0.0,0.0,0.0,0.0,0.0,0.0,0.0,5.0,8.493765586,0.98,11.44944891,532.6585373,2036.537698,26.98433807,4.495453867,0.114716771,4.1,1,1200.0,120.0,30.0,1
0.0,0.0,0.0,0.0,0.0,0.0,0.0,0.2,0.0,0.2,0.0,0.2,0.2,0.2,0.0,0.0,0.0,0.0,0.0,0.0,0.0,0.0,0.0,0.0,0.0,5.0,9.9,2.72,13.38,655.02398,2523.0,12.41,4.01,0.12,4.4,1,1050.0,120.0,240.0,1
0.0,0.333333333,0.333333333,0.0,0.333333333,0.0,0.0,0.0,0.0,0.0,0.0,0.0,0.0,0.0,0.0,0.0,0.0,0.0,0.0,0.0,0.0,0.0,0.0,0.0,0.0,3.0,8.28,-4.89,9.13,499.23715,1892.0,3.54,1.12,0.11,8.33,1,1000.0,1440.0,30.0,2
0.217391304,0.0,0.217391304,0.217391304,0.130434783,0.217391304,0.0,0.0,0.0,0.0,0.0,0.0,0.0,0.0,0.0,0.0,0.0,0.0,0.0,0.0,0.0,0.0,0.0,0.0,0.0,5.0,6.604060314,-2.684310019,13.24232516,322.4388451,1241.31666,7.471215999,5.75975798,0.123320475,7.391304348,1,1200.0,120.0,240.0,3
0.208333333,0.0,0.208333333,0.208333333,0.166666667,0.208333333,0.0,0.0,0.0,0.0,0.0,0.0,0.0,0.0,0.0,0.0,0.0,0.0,0.0,0.0,0.0,0.0,0.0,0.0,0.0,5.0,6.686598736,-3.402777778,13.35141737,324.5653105,1250.030753,5.976476657,5.693612317,0.123883906,7.5,1,1200.0,120.0,240.0,3
0.2,0.0,0.2,0.2,0.2,0.2,0.0,0.0,0.0,0.0,0.0,0.0,0.0,0.0,0.0,0.0,0.0,0.0,0.0,0.0,0.0,0.0,0.0,0.0,0.0,5.0,6.763408628,-4.0,13.38161053,326.6104126,1258.055769,5.122499809,5.628086233,0.124161186,7.6,1,1200.0,120.0,240.0,3
0.192307692,0.0,0.192307692,0.192307692,0.230769231,0.192307692,0.0,0.0,0.0,0.0,0.0,0.0,0.0,0.0,0.0,0.0,0.0,0.0,0.0,0.0,0.0,0.0,0.0,0.0,0.0,5.0,6.835066367,-4.49704142,13.35788527,328.5648965,1265.470333,4.570274536,5.563457859,0.124213502,7.692307692,1,1200.0,120.0,240.0,3
0.185185185,0.0,0.185185185,0.185185185,0.259259259,0.185185185,0.0,0.0,0.0,0.0,0.0,0.0,0.0,0.0,0.0,0.0,0.0,0.0,0.0,0.0,0.0,0.0,0.0,0.0,0.0,5.0,6.902073515,-4.910836763,13.2962002,330.4270239,1272.341548,4.18445288,5.499922873,0.124087893,7.777777778,1,1200.0,120.0,240.0,3
0.0,0.0,0.0,0.0,0.0,0.0,0.0,0.2,0.4,0.2,0.0,0.2,0.0,0.0,0.0,0.0,0.0,0.0,0.0,0.0,0.0,0.0,0.0,0.0,0.0,4.0,6.655937237,-3.52,11.07635214,519.0767653,1981.8,7.095630755,7.746075475,0.273890489,4.8,1,1200.0,120.0,1400.0,1
0.0,0.2,0.2,0.2,0.2,0.0,0.2,0.0,0.0,0.0,0.0,0.0,0.0,0.0,0.0,0.0,0.0,0.0,0.0,0.0,0.0,0.0,0.0,0.0,0.0,5.0,8.025760676,-4.16,13.38,467.623384,1801.2,5.79,0.92,0.14,8.0,1,1100.0,360.0,60.0,2
0.0,0.2,0.2,0.2,0.2,0.0,0.2,0.0,0.0,0.0,0.0,0.0,0.0,0.0,0.0,0.0,0.0,0.0,0.0,0.0,0.0,0.0,0.0,0.0,0.0,5.0,8.025760676,-4.16,13.38,467.623384,1801.2,5.79,0.92,0.14,8.0,1,1100.0,360.0,60.0,2
0.0,0.0,0.3125,0.3125,0.0,0.0,0.0,0.0,0.3125,0.0,0.0,0.0,0.0,0.03125,0.03125,0.0,0.0,0.0,0.0,0.0,0.0,0.0,0.0,0.0,0.0,5.0,7.904708836,-4.83203125,10.86752061,498.0660943,1900.073304,4.887706188,3.597630783,0.147477488,6.28125,1,1200.0,120.0,1500.0,1
0.0,0.0,0.294117647,0.294117647,0.0,0.0,0.0,0.0,0.294117647,0.0,0.0,0.0,0.0,0.058823529,0.058823529,0.0,0.0,0.0,0.0,0.0,0.0,0.0,0.0,0.0,0.0,5.0,8.666826103,-5.148788927,11.74934157,530.1557462,2029.318885,5.254146899,4.168428293,0.183776229,6.235294118,1,1200.0,120.0,1500.0,1
0.0,0.0,0.263157895,0.263157895,0.0,0.0,0.0,0.0,0.263157895,0.0,0.0,0.0,0.0,0.105263158,0.105263158,0.0,0.0,0.0,0.0,0.0,0.0,0.0,0.0,0.0,0.0,5.0,9.888782982,-5.628808864,12.70370305,578.667977,2223.134223,5.633883519,4.820751784,0.230952502,6.157894737,1,1200.0,120.0,1500.0,3
0.166666667,0.166666667,0.166666667,0.166666667,0.166666667,0.166666667,0.0,0.0,0.0,0.0,0.0,0.0,0.0,0.0,0.0,0.0,0.0,0.0,0.0,0.0,0.0,0.0,0.0,0.0,0.0,6.0,7.07,-4.78,14.9,420.623371,1629.71,5.08,4.82,0.12,7.83,1,1200.0,120.0,300.0,4
0.166666667,0.166666667,0.166666667,0.166666667,0.166666667,0.166666667,0.0,0.0,0.0,0.0,0.0,0.0,0.0,0.0,0.0,0.0,0.0,0.0,0.0,0.0,0.0,0.0,0.0,0.0,0.0,6.0,7.07,-4.78,14.9,420.623371,1629.71,5.08,4.82,0.12,7.83,1,1200.0,120.0,300.0,4
0.166666667,0.166666667,0.166666667,0.166666667,0.166666667,0.166666667,0.0,0.0,0.0,0.0,0.0,0.0,0.0,0.0,0.0,0.0,0.0,0.0,0.0,0.0,0.0,0.0,0.0,0.0,0.0,6.0,7.07,-4.78,14.9,420.623371,1629.71,5.08,4.82,0.12,7.83,1,1200.0,120.0,300.0,4
0.166666667,0.166666667,0.166666667,0.166666667,0.166666667,0.166666667,0.0,0.0,0.0,0.0,0.0,0.0,0.0,0.0,0.0,0.0,0.0,0.0,0.0,0.0,0.0,0.0,0.0,0.0,0.0,6.0,7.07,-4.78,14.9,420.623371,1629.71,5.08,4.82,0.12,7.83,1,1200.0,120.0,300.0,4
0.166666667,0.166666667,0.166666667,0.166666667,0.166666667,0.166666667,0.0,0.0,0.0,0.0,0.0,0.0,0.0,0.0,0.0,0.0,0.0,0.0,0.0,0.0,0.0,0.0,0.0,0.0,0.0,6.0,7.07,-4.78,14.9,420.623371,1629.71,5.08,4.82,0.12,7.83,1,1200.0,120.0,300.0,4
0.166666667,0.166666667,0.166666667,0.166666667,0.166666667,0.166666667,0.0,0.0,0.0,0.0,0.0,0.0,0.0,0.0,0.0,0.0,0.0,0.0,0.0,0.0,0.0,0.0,0.0,0.0,0.0,6.0,7.07,-4.78,14.9,420.623371,1629.71,5.08,4.82,0.12,7.83,1,1200.0,120.0,300.0,4
0.166666667,0.166666667,0.166666667,0.166666667,0.166666667,0.166666667,0.0,0.0,0.0,0.0,0.0,0.0,0.0,0.0,0.0,0.0,0.0,0.0,0.0,0.0,0.0,0.0,0.0,0.0,0.0,6.0,7.07,-4.78,14.9,420.623371,1629.71,5.08,4.82,0.12,7.83,1,1200.0,120.0,300.0,4
0.2,0.2,0.2,0.2,0.2,0.0,0.0,0.0,0.0,0.0,0.0,0.0,0.0,0.0,0.0,0.0,0.0,0.0,0.0,0.0,0.0,0.0,0.0,0.0,0.0,5.0,6.72,-12.32,13.38,437.2111258,1684.09,1.83,5.25,0.12,7.2,1,1100.0,60.0,3000.0,3
0.2,0.2,0.2,0.2,0.2,0.0,0.0,0.0,0.0,0.0,0.0,0.0,0.0,0.0,0.0,0.0,0.0,0.0,0.0,0.0,0.0,0.0,0.0,0.0,0.0,5.0,6.72,-12.32,13.38,437.2111258,1684.09,1.83,5.25,0.12,7.2,1,1200.0,120.0,120.0,1
0.2,0.2,0.2,0.2,0.2,0.0,0.0,0.0,0.0,0.0,0.0,0.0,0.0,0.0,0.0,0.0,0.0,0.0,0.0,0.0,0.0,0.0,0.0,0.0,0.0,5.0,6.72,-12.32,13.38,437.2111258,1684.09,1.83,5.25,0.12,7.2,1,1200.0,120.0,120.0,1
0.2,0.2,0.2,0.2,0.2,0.0,0.0,0.0,0.0,0.0,0.0,0.0,0.0,0.0,0.0,0.0,0.0,0.0,0.0,0.0,0.0,0.0,0.0,0.0,0.0,5.0,6.72,-12.32,13.38,437.2111258,1684.09,1.83,5.25,0.12,7.2,1,1200.0,120.0,120.0,1
0.181818182,0.181818182,0.181818182,0.181818182,0.181818182,0.0,0.0,0.090909091,0.0,0.0,0.0,0.0,0.0,0.0,0.0,0.0,0.0,0.0,0.0,0.0,0.0,0.0,0.0,0.0,0.0,6.0,6.44,-17.92,14.7,441.016415,1707.45,1.4,6.12,0.13,6.91,1,1200.0,120.0,120.0,1
0.181818182,0.181818182,0.181818182,0.181818182,0.181818182,0.0,0.0,0.090909091,0.0,0.0,0.0,0.0,0.0,0.0,0.0,0.0,0.0,0.0,0.0,0.0,0.0,0.0,0.0,0.0,0.0,6.0,6.44,-17.92,14.7,441.016415,1707.45,1.4,6.12,0.13,6.91,1,1200.0,120.0,120.0,1
0.181818182,0.181818182,0.181818182,0.181818182,0.181818182,0.0,0.0,0.090909091,0.0,0.0,0.0,0.0,0.0,0.0,0.0,0.0,0.0,0.0,0.0,0.0,0.0,0.0,0.0,0.0,0.0,6.0,6.44,-17.92,14.7,441.016415,1707.45,1.4,6.12,0.13,6.91,1,1200.0,120.0,120.0,1
0.0,0.25,0.25,0.25,0.25,0.0,0.0,0.0,0.0,0.0,0.0,0.0,0.0,0.0,0.0,0.0,0.0,0.0,0.0,0.0,0.0,0.0,0.0,0.0,0.0,4.0,8.17,-3.75,11.53,489.4027225,1871.75,5.75,1.03,0.1,8.25,1,1100.0,1440.0,0.0,2
0.192307692,0.192307692,0.192307692,0.192307692,0.192307692,0.0,0.0,0.038461538,0.0,0.0,0.0,0.0,0.0,0.0,0.0,0.0,0.0,0.0,0.0,0.0,0.0,0.0,0.0,0.0,0.0,6.0,6.609062303,-14.85207101,14.22238699,355.2780842,1372.966278,1.576325802,6.229766254,0.126774388,7.076923077,1,1200.0,120.0,120.0,1
0.192307692,0.192307692,0.192307692,0.192307692,0.192307692,0.0,0.0,0.038461538,0.0,0.0,0.0,0.0,0.0,0.0,0.0,0.0,0.0,0.0,0.0,0.0,0.0,0.0,0.0,0.0,0.0,6.0,6.609062303,-14.85207101,14.22238699,355.2780842,1372.966278,1.576325802,6.229766254,0.126774388,7.076923077,1,1200.0,120.0,120.0,1
0.192307692,0.192307692,0.192307692,0.192307692,0.192307692,0.0,0.0,0.038461538,0.0,0.0,0.0,0.0,0.0,0.0,0.0,0.0,0.0,0.0,0.0,0.0,0.0,0.0,0.0,0.0,0.0,6.0,6.609062303,-14.85207101,14.22238699,355.2780842,1372.966278,1.576325802,6.229766254,0.126774388,7.076923077,1,1200.0,120.0,120.0,1
0.185185185,0.185185185,0.185185185,0.185185185,0.185185185,0.0,0.0,0.074074074,0.0,0.0,0.0,0.0,0.0,0.0,0.0,0.0,0.0,0.0,0.0,0.0,0.0,0.0,0.0,0.0,0.0,6.0,6.504571222,-16.98216735,14.58583089,356.9526575,1381.385707,1.421065847,6.575134688,0.131697788,6.962962963,1,1200.0,120.0,120.0,1
0.185185185,0.185185185,0.185185185,0.185185185,0.185185185,0.0,0.0,0.074074074,0.0,0.0,0.0,0.0,0.0,0.0,0.0,0.0,0.0,0.0,0.0,0.0,0.0,0.0,0.0,0.0,0.0,6.0,6.504571222,-16.98216735,14.58583089,356.9526575,1381.385707,1.421065847,6.575134688,0.131697788,6.962962963,1,1200.0,120.0,120.0,1
0.185185185,0.185185185,0.185185185,0.185185185,0.185185185,0.0,0.0,0.074074074,0.0,0.0,0.0,0.0,0.0,0.0,0.0,0.0,0.0,0.0,0.0,0.0,0.0,0.0,0.0,0.0,0.0,6.0,6.504571222,-16.98216735,14.58583089,356.9526575,1381.385707,1.421065847,6.575134688,0.131697788,6.962962963,1,1200.0,120.0,120.0,1
0.0,0.333333333,0.333333333,0.0,0.333333333,0.0,0.0,0.0,0.0,0.0,0.0,0.0,0.0,0.0,0.0,0.0,0.0,0.0,0.0,0.0,0.0,0.0,0.0,0.0,0.0,3.0,8.28,-4.89,9.13,499.23715,1892.0,3.54,1.12,0.11,8.33,1,1200.0,1400.0,60.0,2
0.0,0.333333333,0.333333333,0.0,0.333333333,0.0,0.0,0.0,0.0,0.0,0.0,0.0,0.0,0.0,0.0,0.0,0.0,0.0,0.0,0.0,0.0,0.0,0.0,0.0,0.0,3.0,8.28,-4.89,9.13,499.23715,1892.0,3.54,1.12,0.11,8.33,1,1200.0,2880.0,60.0,2
0.0,0.333333333,0.333333333,0.0,0.333333333,0.0,0.0,0.0,0.0,0.0,0.0,0.0,0.0,0.0,0.0,0.0,0.0,0.0,0.0,0.0,0.0,0.0,0.0,0.0,0.0,3.0,8.28,-4.89,9.13,499.23715,1892.0,3.54,1.12,0.11,8.33,1,1200.0,120.0,120.0,2
0.0,0.333333333,0.333333333,0.0,0.333333333,0.0,0.0,0.0,0.0,0.0,0.0,0.0,0.0,0.0,0.0,0.0,0.0,0.0,0.0,0.0,0.0,0.0,0.0,0.0,0.0,3.0,8.28,-4.89,9.13,499.23715,1892.0,3.54,1.12,0.11,8.33,1,1200.0,120.0,60.0,2
0.0,0.333333333,0.333333333,0.0,0.333333333,0.0,0.0,0.0,0.0,0.0,0.0,0.0,0.0,0.0,0.0,0.0,0.0,0.0,0.0,0.0,0.0,0.0,0.0,0.0,0.0,3.0,8.28,-4.89,9.13,499.23715,1892.0,3.54,1.12,0.11,8.33,1,1200.0,120.0,60.0,2
0.0,0.333333333,0.333333333,0.0,0.333333333,0.0,0.0,0.0,0.0,0.0,0.0,0.0,0.0,0.0,0.0,0.0,0.0,0.0,0.0,0.0,0.0,0.0,0.0,0.0,0.0,3.0,8.28,-4.89,9.13,499.23715,1892.0,3.54,1.12,0.11,8.33,1,1200.0,120.0,60.0,2
0.0,0.333333333,0.333333333,0.0,0.333333333,0.0,0.0,0.0,0.0,0.0,0.0,0.0,0.0,0.0,0.0,0.0,0.0,0.0,0.0,0.0,0.0,0.0,0.0,0.0,0.0,3.0,8.28,-4.89,9.13,499.23715,1892.0,3.54,1.12,0.11,8.33,1,1200.0,1440.0,60.0,2
0.0,0.0,0.0,0.0,0.0,0.0,0.0,0.333333333,0.0,0.333333333,0.0,0.333333333,0.0,0.0,0.0,0.0,0.0,0.0,0.0,0.0,0.0,0.0,0.0,0.0,0.0,3.0,9.975229265,3.111111111,9.134370237,626.5960266,2374.666667,7.774115706,1.064065164,0.041096093,4.666666667,1,1400.0,120.0,360.0,1
0.0,0.0,0.0,0.0,0.0,0.0,0.0,0.3,0.0,0.3,0.0,0.3,0.0,0.1,0.0,0.0,0.0,0.0,0.0,0.0,0.0,0.0,0.0,0.0,0.0,4.0,7.491418361,2.64,10.92382327,548.6853236,2093.6,9.793166188,4.991703425,0.109859001,4.4,1,1400.0,120.0,360.0,1
0.0,0.0,0.1,0.0,0.0,0.0,0.0,0.3,0.0,0.3,0.0,0.3,0.0,0.0,0.0,0.0,0.0,0.0,0.0,0.0,0.0,0.0,0.0,0.0,0.0,4.0,6.594663456,-0.96,10.92382327,518.8312471,1979.7,25.6351409,7.023519911,0.121082616,4.5,1,1400.0,120.0,360.0,1
0.2,0.2,0.0,0.2,0.2,0.2,0.0,0.0,0.0,0.0,0.0,0.0,0.0,0.0,0.0,0.0,0.0,0.0,0.0,0.0,0.0,0.0,0.0,0.0,0.0,5.0,7.056892659,-4.973006811,13.38160786,317.6131832,1223.40391,4.026999827,5.612451827,0.111524469,8.197916667,2,1200.0,120.0,600.0,4
0.2,0.2,0.0,0.2,0.2,0.2,0.0,0.0,0.0,0.0,0.0,0.0,0.0,0.0,0.0,0.0,0.0,0.0,0.0,0.0,0.0,0.0,0.0,0.0,0.0,5.0,7.056892659,-4.973006811,13.38160786,317.6131832,1223.40391,4.026999827,5.612451827,0.111524469,8.197916667,2,1200.0,120.0,600.0,4
0.2,0.0,0.0,0.0,0.0,0.0,0.0,0.2,0.2,0.2,0.0,0.2,0.0,0.0,0.0,0.0,0.0,0.0,0.0,0.0,0.0,0.0,0.0,0.0,0.0,5.0,5.76,-17.44,13.38,515.8708658,1987.09,1.52,5.53,0.11,4.2,1,1200.0,120.0,1440.0,1
0.243902439,0.0,0.0,0.0,0.0,0.0,0.0,0.243902439,0.243902439,0.243902439,0.0,0.024390244,0.0,0.0,0.0,0.0,0.0,0.0,0.0,0.0,0.0,0.0,0.0,0.0,0.0,5.0,5.540863957,-16.75193337,12.198543,426.6962822,1636.160469,1.390335392,4.420373774,0.052617394,4.243902439,1,1200.0,120.0,1440.0,3
0.235294118,0.0,0.0,0.0,0.0,0.0,0.0,0.235294118,0.235294118,0.235294118,0.0,0.058823529,0.0,0.0,0.0,0.0,0.0,0.0,0.0,0.0,0.0,0.0,0.0,0.0,0.0,5.0,5.587998462,-17.38408304,12.70837022,428.692442,1647.036543,1.403723246,4.966561777,0.070332871,4.235294118,1,1200.0,120.0,1440.0,3
0.222222222,0.0,0.0,0.0,0.0,0.0,0.0,0.222222222,0.222222222,0.222222222,0.0,0.111111111,0.0,0.0,0.0,0.0,0.0,0.0,0.0,0.0,0.0,0.0,0.0,0.0,0.0,5.0,5.65713141,-18.17283951,13.14594406,432.0973738,1662.916305,1.400519679,5.607337231,0.089083121,4.222222222,1,1200.0,120.0,1440.0,3
0.2,0.0,0.0,0.0,0.0,0.0,0.0,0.2,0.2,0.2,0.0,0.2,0.0,0.0,0.0,0.0,0.0,0.0,0.0,0.0,0.0,0.0,0.0,0.0,0.0,5.0,5.76,-17.44,13.38,515.8708658,1987.09,1.52,5.53,0.11,4.2,1,1200.0,120.0,1440.0,3
0.181818182,0.0,0.0,0.0,0.0,0.0,0.0,0.181818182,0.181818182,0.181818182,0.0,0.272727273,0.0,0.0,0.0,0.0,0.0,0.0,0.0,0.0,0.0,0.0,0.0,0.0,0.0,5.0,5.853909651,-19.30578512,13.2546386,443.5350562,1707.650753,1.359944594,6.72027796,0.121437669,4.181818182,1,1200.0,120.0,1440.0,3
0.0,0.2,0.2,0.2,0.2,0.0,0.2,0.0,0.0,0.0,0.0,0.0,0.0,0.0,0.0,0.0,0.0,0.0,0.0,0.0,0.0,0.0,0.0,0.0,0.0,5.0,8.025760676,-4.16,13.38,467.623384,1801.2,5.79,0.92,0.14,8.0,1,1200.0,2880.0,60.0,2
0.0,0.2,0.2,0.2,0.2,0.0,0.2,0.0,0.0,0.0,0.0,0.0,0.0,0.0,0.0,0.0,0.0,0.0,0.0,0.0,0.0,0.0,0.0,0.0,0.0,5.0,8.025760676,-4.16,13.38,467.623384,1801.2,5.79,0.92,0.14,8.0,1,1200.0,2880.0,60.0,2
0.0,0.0,0.0,0.0,0.0,0.0,0.0,0.2,0.0,0.2,0.0,0.2,0.2,0.2,0.0,0.0,0.0,0.0,0.0,0.0,0.0,0.0,0.0,0.0,0.0,5.0,9.9,2.72,13.38,655.02398,2523.0,12.41,4.01,0.12,4.4,1,1200.0,120.0,120.0,1
0.0,0.0,0.0,0.0,0.0,0.0,0.0,0.25,0.0,0.25,0.0,0.25,0.25,0.0,0.0,0.0,0.0,0.0,0.0,0.0,0.0,0.0,0.0,0.0,0.0,4.0,8.4,2.5,11.53,609.5544375,2331.25,10.75,4.12,0.13,4.25,1,1200.0,120.0,240.0,1
0.0,0.0,0.0,0.0,0.0,0.0,0.0,0.35,0.0,0.05,0.0,0.275,0.275,0.05,0.0,0.0,0.0,0.0,0.0,0.0,0.0,0.0,0.0,0.0,0.0,5.0,8.493765586,-10.245,11.44944891,532.6473123,2036.537698,2.581225116,4.495453867,0.114716771,4.1,1,800.0,30.0,30.0,1
0.098039216,0.0,0.176470588,0.196078431,0.490196078,0.0,0.0,0.0,0.039215686,0.0,0.0,0.0,0.0,0.0,0.0,0.0,0.0,0.0,0.0,0.0,0.0,0.0,0.0,0.0,0.0,5.0,7.428940236,-10.99730873,11.05609168,379.6347552,1449.33988,1.731696954,4.444703117,0.118924761,8.019607843,1,1200.0,1440.0,60.0,3
0.07,0.2,0.2,0.22,0.19,0.0,0.12,0.0,0.0,0.0,0.0,0.0,0.0,0.0,0.0,0.0,0.0,0.0,0.0,0.0,0.0,0.0,0.0,0.0,0.0,6.0,7.544302414,-7.5184,14.40897963,374.8877458,1449.76134,3.301951799,4.345955752,0.130196621,7.71,1,1100.0,120.0,60.0,3
0.0,0.2,0.2,0.2,0.2,0.0,0.2,0.0,0.0,0.0,0.0,0.0,0.0,0.0,0.0,0.0,0.0,0.0,0.0,0.0,0.0,0.0,0.0,0.0,0.0,5.0,8.025760676,-4.16,13.38161053,386.5578337,1488.962298,5.668245305,3.269463577,0.138361844,8.0,1,1200.0,2880.0,60.0,2
0.0,0.2,0.2,0.2,0.2,0.0,0.2,0.0,0.0,0.0,0.0,0.0,0.0,0.0,0.0,0.0,0.0,0.0,0.0,0.0,0.0,0.0,0.0,0.0,0.0,5.0,8.025760676,-4.16,13.38161053,386.5578337,1488.962298,5.668245305,3.269463577,0.138361844,8.0,1,1200.0,2880.0,60.0,2
0.000526039,0.0,0.0,0.0,0.0,0.0,0.0,0.420831142,0.052603893,0.252498685,0.0,0.273540242,0.0,0.0,0.0,0.0,0.0,0.0,0.0,0.0,0.0,0.0,0.0,0.0,0.0,5.0,6.068935026,-6.8576,11.29799536,491.5373168,1878.25911,3.544477681,5.289095698,0.109284766,4.24,1,1200.0,120.0,60.0,3
0.1,0.25,0.08,0.15,0.36,0.0,0.0,0.06,0.0,0.0,0.0,0.0,0.0,0.0,0.0,0.0,0.0,0.0,0.0,0.0,0.0,0.0,0.0,0.0,0.0,6.0,7.388644866,-13.9748,13.30361728,369.6710207,1423.527704,1.615189543,5.655462385,0.122434105,8.07,1,1220.0,1200.0,6000.0,3
0.1,0.25,0.08,0.15,0.36,0.0,0.0,0.06,0.0,0.0,0.0,0.0,0.0,0.0,0.0,0.0,0.0,0.0,0.0,0.0,0.0,0.0,0.0,0.0,0.0,6.0,7.388644866,-13.9748,13.30361728,369.6710207,1423.527704,1.615189543,5.655462385,0.122434105,8.07,1,1220.0,1200.0,6000.0,3
0.065217391,0.217391304,0.217391304,0.217391304,0.217391304,0.065217391,0.0,0.0,0.0,0.0,0.0,0.0,0.0,0.0,0.0,0.0,0.0,0.0,0.0,0.0,0.0,0.0,0.0,0.0,0.0,6.0,7.732722037,-4.383742911,13.99403985,375.9031663,1451.347104,5.505040255,3.647211565,0.106545916,8.086956522,1,1100.0,360.0,300.0,2
0.0,0.2,0.2,0.2,0.2,0.0,0.2,0.0,0.0,0.0,0.0,0.0,0.0,0.0,0.0,0.0,0.0,0.0,0.0,0.0,0.0,0.0,0.0,0.0,0.0,5.0,8.03,-4.16,13.38,467.623384,1801.2,5.79,0.92,0.14,8.0,1,1200.0,2880.0,120.0,2
0.0,0.2,0.2,0.2,0.2,0.0,0.2,0.0,0.0,0.0,0.0,0.0,0.0,0.0,0.0,0.0,0.0,0.0,0.0,0.0,0.0,0.0,0.0,0.0,0.0,5.0,8.03,-4.16,13.38,467.623384,1801.2,5.79,0.92,0.14,8.0,1,1200.0,2880.0,120.0,2
0.0,0.2,0.2,0.2,0.2,0.0,0.2,0.0,0.0,0.0,0.0,0.0,0.0,0.0,0.0,0.0,0.0,0.0,0.0,0.0,0.0,0.0,0.0,0.0,0.0,5.0,8.03,-4.16,13.38,467.623384,1801.2,5.79,0.92,0.14,8.0,1,1200.0,2880.0,120.0,2
0.0,0.2,0.2,0.2,0.2,0.0,0.2,0.0,0.0,0.0,0.0,0.0,0.0,0.0,0.0,0.0,0.0,0.0,0.0,0.0,0.0,0.0,0.0,0.0,0.0,5.0,8.03,-4.16,13.38,467.623384,1801.2,5.79,0.92,0.14,8.0,1,1200.0,2880.0,120.0,2
0.0,0.2,0.26,0.2,0.14,0.0,0.2,0.0,0.0,0.0,0.0,0.0,0.0,0.0,0.0,0.0,0.0,0.0,0.0,0.0,0.0,0.0,0.0,0.0,0.0,5.0,7.924909869,-3.7232,13.22962036,391.7481361,1508.06978,6.329195708,3.262141651,0.135458481,7.76,1,1200.0,120.0,480.0,2
0.111111111,0.222222222,0.222222222,0.222222222,0.222222222,0.0,0.0,0.0,0.0,0.0,0.0,0.0,0.0,0.0,0.0,0.0,0.0,0.0,0.0,0.0,0.0,0.0,0.0,0.0,0.0,5.0,7.33,-9.09,13.15,459.275785,1767.5,2.56,4.22,0.11,7.67,1,1200.0,120.0,10.0,4
0.111111111,0.222222222,0.222222222,0.222222222,0.222222222,0.0,0.0,0.0,0.0,0.0,0.0,0.0,0.0,0.0,0.0,0.0,0.0,0.0,0.0,0.0,0.0,0.0,0.0,0.0,0.0,5.0,7.33,-9.09,13.15,459.275785,1767.5,2.56,4.22,0.11,7.67,1,1200.0,120.0,10.0,4
0.111111111,0.222222222,0.222222222,0.222222222,0.222222222,0.0,0.0,0.0,0.0,0.0,0.0,0.0,0.0,0.0,0.0,0.0,0.0,0.0,0.0,0.0,0.0,0.0,0.0,0.0,0.0,5.0,7.33,-9.09,13.15,459.275785,1767.5,2.56,4.22,0.11,7.67,1,1200.0,120.0,10.0,4
0.165289256,0.165289256,0.165289256,0.165289256,0.330578512,0.0,0.0,0.0,0.0,0.0,0.008264463,0.0,0.0,0.0,0.0,0.0,0.0,0.0,0.0,0.0,0.0,0.0,0.0,0.0,0.0,6.0,7.083622569,-11.94453931,13.2671945,361.0007326,1389.938697,1.847247569,5.422491548,0.124400344,7.652892562,1,1250.0,120.0,0.0,3
0.0,0.2,0.2,0.2,0.2,0.0,0.2,0.0,0.0,0.0,0.0,0.0,0.0,0.0,0.0,0.0,0.0,0.0,0.0,0.0,0.0,0.0,0.0,0.0,0.0,5.0,8.025760676,-4.16,13.38161053,386.5578337,1488.962298,5.668245305,3.269463577,0.138361844,8.0,1,1200.0,600.0,60.0,2
0.0,0.238095238,0.238095238,0.238095238,0.238095238,0.0,0.0,0.0,0.0,0.0,0.047619048,0.0,0.0,0.0,0.0,0.0,0.0,0.0,0.0,0.0,0.0,0.0,0.0,0.0,0.0,5.0,8.31,-4.04,12.57,500.1569836,1920.52,5.98,2.51,0.12,8.14,1,1200.0,60.0,72.0,2
0.0,0.238095238,0.238095238,0.238095238,0.238095238,0.0,0.0,0.0,0.0,0.0,0.047619048,0.0,0.0,0.0,0.0,0.0,0.0,0.0,0.0,0.0,0.0,0.0,0.0,0.0,0.0,5.0,8.31,-4.04,12.57,500.1569836,1920.52,5.98,2.51,0.12,8.14,1,1200.0,60.0,72.0,2
0.0,0.238095238,0.238095238,0.238095238,0.238095238,0.0,0.0,0.0,0.0,0.0,0.047619048,0.0,0.0,0.0,0.0,0.0,0.0,0.0,0.0,0.0,0.0,0.0,0.0,0.0,0.0,5.0,8.31,-4.04,12.57,500.1569836,1920.52,5.98,2.51,0.12,8.14,1,1200.0,60.0,72.0,2
0.0,0.238095238,0.238095238,0.238095238,0.238095238,0.0,0.0,0.0,0.0,0.0,0.047619048,0.0,0.0,0.0,0.0,0.0,0.0,0.0,0.0,0.0,0.0,0.0,0.0,0.0,0.0,5.0,8.31,-4.04,12.57,500.1569836,1920.52,5.98,2.51,0.12,8.14,1,1200.0,60.0,72.0,3
0.0,0.238095238,0.238095238,0.238095238,0.238095238,0.0,0.0,0.0,0.0,0.0,0.047619048,0.0,0.0,0.0,0.0,0.0,0.0,0.0,0.0,0.0,0.0,0.0,0.0,0.0,0.0,5.0,8.31,-4.04,12.57,500.1569836,1920.52,5.98,2.51,0.12,8.14,1,1200.0,60.0,72.0,3
0.0,0.05,0.0,0.0,0.4,0.05,0.0,0.4,0.0,0.0,0.0,0.1,0.0,0.0,0.0,0.0,0.0,0.0,0.0,0.0,0.0,0.0,0.0,0.0,0.0,5.0,6.471585556,-34.1,10.50003754,404.8157454,1542.285346,0.559007017,9.260965256,0.212569988,7.0,1,900.0,1440.0,720.0,3
0.0,0.1,0.0,0.0,0.3,0.1,0.0,0.3,0.0,0.0,0.0,0.2,0.0,0.0,0.0,0.0,0.0,0.0,0.0,0.0,0.0,0.0,0.0,0.0,0.0,5.0,6.705104011,-33.2,12.51150515,402.3982511,1544.910655,0.685140821,10.20926813,0.23471046,7.0,1,900.0,1440.0,720.0,3
0.0,0.166666667,0.0,0.0,0.166666667,0.166666667,0.0,0.25,0.0,0.0,0.0,0.25,0.0,0.0,0.0,0.0,0.0,0.0,0.0,0.0,0.0,0.0,0.0,0.0,0.0,5.0,6.821779186,-29.7219997,13.21207256,396.1143429,1524.874804,0.799260966,10.47752111,0.242639159,7.00029997,1,900.0,1440.0,720.0,3
0.0,0.142857143,0.0,0.0,0.285714286,0.095238095,0.0,0.285714286,0.0,0.0,0.0,0.095238095,0.095238095,0.0,0.0,0.0,0.0,0.0,0.0,0.0,0.0,0.0,0.0,0.0,0.0,6.0,7.691658339,-31.88,13.66413435,421.4026651,1625.053072,0.81359165,9.961332928,0.239298976,7.0,1,900.0,1440.0,720.0,3
0.0,0.15,0.0,0.0,0.2,0.15,0.0,0.2,0.0,0.0,0.0,0.15,0.15,0.0,0.0,0.0,0.0,0.0,0.0,0.0,0.0,0.0,0.0,0.0,0.0,6.0,8.349606817,-30.38,14.81676354,427.4553954,1655.745668,0.940750198,10.61019434,0.258810259,7.0,1,900.0,1440.0,720.0,3
0.0,0.166666667,0.0,0.0,0.166666667,0.166666667,0.0,0.166666667,0.0,0.0,0.0,0.166666667,0.166666667,0.0,0.0,0.0,0.0,0.0,0.0,0.0,0.0,0.0,0.0,0.0,0.0,6.0,8.5,-23.52,13.38,503.678223,1940.15,1.1,10.21,0.26,6.4,1,900.0,1440.0,720.0,3
0.0,0.776355217,0.161263961,0.0,0.0,0.0,0.013620267,0.0,0.0,0.0,0.016889131,0.0,0.0,0.0,0.0,0.027240534,0.0,0.0,0.003541269,0.0,0.001089621,0.0,0.0,0.0,0.0,7.0,8.416976063,-8.898629818,6.184287693,414.6795094,1554.212848,1.269963781,6.628898048,0.155123334,8.280032689,1,1200.0,120.0,15.0,2
0.0,0.2,0.2,0.2,0.2,0.0,0.2,0.0,0.0,0.0,0.0,0.0,0.0,0.0,0.0,0.0,0.0,0.0,0.0,0.0,0.0,0.0,0.0,0.0,0.0,5.0,8.03,-4.16,13.38,467.623384,1801.2,5.79,0.92,0.14,8.0,1,1200.0,120.0,480.0,2
0.0,0.2,0.2,0.2,0.2,0.0,0.2,0.0,0.0,0.0,0.0,0.0,0.0,0.0,0.0,0.0,0.0,0.0,0.0,0.0,0.0,0.0,0.0,0.0,0.0,5.0,8.03,-4.16,13.38,467.623384,1801.2,5.79,0.92,0.14,8.0,1,1200.0,120.0,480.0,2
0.2,0.0,0.2,0.2,0.2,0.0,0.2,0.0,0.0,0.0,0.0,0.0,0.0,0.0,0.0,0.0,0.0,0.0,0.0,0.0,0.0,0.0,0.0,0.0,0.0,5.0,6.485415758,-12.48,13.38161053,339.8650041,1309.142564,1.696604393,5.827707431,0.136,6.8,1,1200.0,120.0,240.0,4
0.2,0.0,0.2,0.2,0.2,0.0,0.2,0.0,0.0,0.0,0.0,0.0,0.0,0.0,0.0,0.0,0.0,0.0,0.0,0.0,0.0,0.0,0.0,0.0,0.0,5.0,6.485415758,-12.48,13.38161053,339.8650041,1309.142564,1.696604393,5.827707431,0.136,6.8,1,1200.0,120.0,240.0,4
0.2,0.0,0.2,0.2,0.2,0.0,0.2,0.0,0.0,0.0,0.0,0.0,0.0,0.0,0.0,0.0,0.0,0.0,0.0,0.0,0.0,0.0,0.0,0.0,0.0,5.0,6.485415758,-12.48,13.38161053,339.8650041,1309.142564,1.696604393,5.827707431,0.136,6.8,1,1200.0,120.0,240.0,3
0.2,0.0,0.2,0.2,0.2,0.0,0.2,0.0,0.0,0.0,0.0,0.0,0.0,0.0,0.0,0.0,0.0,0.0,0.0,0.0,0.0,0.0,0.0,0.0,0.0,5.0,6.485415758,-12.48,13.38161053,339.8650041,1309.142564,1.696604393,5.827707431,0.136,6.8,1,1200.0,120.0,240.0,3
0.111111111,0.222222222,0.222222222,0.222222222,0.222222222,0.0,0.0,0.0,0.0,0.0,0.0,0.0,0.0,0.0,0.0,0.0,0.0,0.0,0.0,0.0,0.0,0.0,0.0,0.0,0.0,5.0,7.33,-9.09,13.15,459.275785,1767.5,2.56,4.22,0.11,7.67,1,1200.0,120.0,30.0,4
0.111111111,0.222222222,0.222222222,0.222222222,0.222222222,0.0,0.0,0.0,0.0,0.0,0.0,0.0,0.0,0.0,0.0,0.0,0.0,0.0,0.0,0.0,0.0,0.0,0.0,0.0,0.0,5.0,7.33,-9.09,13.15,459.275785,1767.5,2.56,4.22,0.11,7.67,1,1200.0,120.0,60.0,4
0.111111111,0.222222222,0.222222222,0.222222222,0.222222222,0.0,0.0,0.0,0.0,0.0,0.0,0.0,0.0,0.0,0.0,0.0,0.0,0.0,0.0,0.0,0.0,0.0,0.0,0.0,0.0,5.0,7.33,-9.09,13.15,459.275785,1767.5,2.56,4.22,0.11,7.67,1,1200.0,120.0,120.0,3
0.111111111,0.222222222,0.222222222,0.222222222,0.222222222,0.0,0.0,0.0,0.0,0.0,0.0,0.0,0.0,0.0,0.0,0.0,0.0,0.0,0.0,0.0,0.0,0.0,0.0,0.0,0.0,5.0,7.33,-9.09,13.15,459.275785,1767.5,2.56,4.22,0.11,7.67,1,1200.0,120.0,240.0,3
0.111111111,0.222222222,0.222222222,0.222222222,0.222222222,0.0,0.0,0.0,0.0,0.0,0.0,0.0,0.0,0.0,0.0,0.0,0.0,0.0,0.0,0.0,0.0,0.0,0.0,0.0,0.0,5.0,7.33,-9.09,13.15,459.275785,1767.5,2.56,4.22,0.11,7.67,1,1200.0,120.0,480.0,3
0.090909091,0.181818182,0.181818182,0.181818182,0.181818182,0.0,0.181818182,0.0,0.0,0.0,0.0,0.0,0.0,0.0,0.0,0.0,0.0,0.0,0.0,0.0,0.0,0.0,0.0,0.0,0.0,6.0,7.600796932,-2.650887574,16.00634718,348.1272116,1354.62436,9.828678437,4.425912803,0.13887545,8.076923077,1,1200.0,360.0,15.0,4
0.090909091,0.181818182,0.181818182,0.181818182,0.181818182,0.0,0.181818182,0.0,0.0,0.0,0.0,0.0,0.0,0.0,0.0,0.0,0.0,0.0,0.0,0.0,0.0,0.0,0.0,0.0,0.0,6.0,7.600796932,-2.650887574,16.00634718,348.1272116,1354.62436,9.828678437,4.425912803,0.13887545,8.076923077,1,1200.0,360.0,10.0,3
0.090909091,0.181818182,0.181818182,0.181818182,0.181818182,0.0,0.181818182,0.0,0.0,0.0,0.0,0.0,0.0,0.0,0.0,0.0,0.0,0.0,0.0,0.0,0.0,0.0,0.0,0.0,0.0,6.0,7.600796932,-2.650887574,16.00634718,348.1272116,1354.62436,9.828678437,4.425912803,0.13887545,8.076923077,1,1200.0,360.0,5.0,2
0.0,0.1996,0.1996,0.1996,0.1996,0.0,0.1996,0.0,0.0,0.0,0.0,0.0,0.0,0.0,0.0,0.002,0.0,0.0,0.0,0.0,0.0,0.0,0.0,0.0,0.0,6.0,8.016986146,-4.55535104,13.47480184,386.5139567,1489.329417,5.213442537,3.704961557,0.142592305,7.992,1,1200.0,180.0,3.0,2
0.0,0.1996,0.1996,0.1996,0.1996,0.0,0.1996,0.0,0.0,0.0,0.0,0.0,0.0,0.0,0.0,0.002,0.0,0.0,0.0,0.0,0.0,0.0,0.0,0.0,0.0,6.0,8.016986146,-4.55535104,13.47480184,386.5139567,1489.329417,5.213442537,3.704961557,0.142592305,7.992,1,1200.0,180.0,3.0,2
0.0,0.199002991,0.199002991,0.199002991,0.199002991,0.0,0.199002991,0.0,0.0,0.0,0.0,0.0,0.0,0.0,0.0,0.004985045,0.0,0.0,0.0,0.0,0.0,0.0,0.0,0.0,0.0,6.0,8.003874311,-5.142411887,13.57597572,386.5054827,1489.879845,4.65440165,4.272583477,0.148651873,7.980059821,1,1200.0,180.0,3.0,2
0.0,0.199002991,0.199002991,0.199002991,0.199002991,0.0,0.199002991,0.0,0.0,0.0,0.0,0.0,0.0,0.0,0.0,0.004985045,0.0,0.0,0.0,0.0,0.0,0.0,0.0,0.0,0.0,6.0,8.003874311,-5.142411887,13.57597572,386.5054827,1489.879845,4.65440165,4.272583477,0.148651873,7.980059821,1,1200.0,120.0,3.0,3
0.0,0.198409543,0.198409543,0.198409543,0.198409543,0.0,0.198409543,0.0,0.0,0.0,0.0,0.0,0.0,0.0,0.0,0.007952286,0.0,0.0,0.0,0.0,0.0,0.0,0.0,0.0,0.0,6.0,7.990822066,-5.72239944,13.66069023,386.5213578,1490.429972,4.210073056,4.769705563,0.154404701,7.968190855,1,1200.0,180.0,3.0,3
0.0,0.198409543,0.198409543,0.198409543,0.198409543,0.0,0.198409543,0.0,0.0,0.0,0.0,0.0,0.0,0.0,0.0,0.007952286,0.0,0.0,0.0,0.0,0.0,0.0,0.0,0.0,0.0,6.0,7.990822066,-5.72239944,13.66069023,386.5213578,1490.429972,4.210073056,4.769705563,0.154404701,7.968190855,1,1200.0,120.0,3.0,3
0.024390244,0.243902439,0.243902439,0.243902439,0.243902439,0.0,0.0,0.0,0.0,0.0,0.0,0.0,0.0,0.0,0.0,0.0,0.0,0.0,0.0,0.0,0.0,0.0,0.0,0.0,0.0,5.0,7.99,-5.04,12.2,401.2921017,1538.71,4.38,2.3,0.1,8.12,1,1200.0,120.0,60.0,2
0.024390244,0.243902439,0.243902439,0.243902439,0.243902439,0.0,0.0,0.0,0.0,0.0,0.0,0.0,0.0,0.0,0.0,0.0,0.0,0.0,0.0,0.0,0.0,0.0,0.0,0.0,0.0,5.0,7.99,-5.04,12.2,401.2921017,1538.71,4.38,2.3,0.1,8.12,1,1200.0,120.0,60.0,2
0.024390244,0.243902439,0.243902439,0.243902439,0.243902439,0.0,0.0,0.0,0.0,0.0,0.0,0.0,0.0,0.0,0.0,0.0,0.0,0.0,0.0,0.0,0.0,0.0,0.0,0.0,0.0,5.0,7.99,-5.04,12.2,401.2921017,1538.71,4.38,2.3,0.1,8.12,1,1200.0,120.0,60.0,2
0.0,0.2,0.2,0.2,0.2,0.0,0.2,0.0,0.0,0.0,0.0,0.0,0.0,0.0,0.0,0.0,0.0,0.0,0.0,0.0,0.0,0.0,0.0,0.0,0.0,5.0,8.03,-4.16,13.38,467.623384,1801.2,5.79,0.92,0.14,8.0,1,1000.0,120.0,60.0,3
0.0,0.2,0.2,0.2,0.2,0.0,0.2,0.0,0.0,0.0,0.0,0.0,0.0,0.0,0.0,0.0,0.0,0.0,0.0,0.0,0.0,0.0,0.0,0.0,0.0,5.0,8.03,-4.16,13.38,467.623384,1801.2,5.79,0.92,0.14,8.0,1,1000.0,120.0,60.0,3
0.0,0.2,0.2,0.2,0.2,0.0,0.2,0.0,0.0,0.0,0.0,0.0,0.0,0.0,0.0,0.0,0.0,0.0,0.0,0.0,0.0,0.0,0.0,0.0,0.0,5.0,8.03,-4.16,13.38,467.623384,1801.2,5.79,0.92,0.14,8.0,1,1000.0,120.0,60.0,2
0.0,0.2,0.2,0.2,0.2,0.0,0.2,0.0,0.0,0.0,0.0,0.0,0.0,0.0,0.0,0.0,0.0,0.0,0.0,0.0,0.0,0.0,0.0,0.0,0.0,5.0,8.03,-4.16,13.38,467.623384,1801.2,5.79,0.92,0.14,8.0,1,1000.0,120.0,60.0,2
0.0,0.2,0.2,0.2,0.2,0.0,0.2,0.0,0.0,0.0,0.0,0.0,0.0,0.0,0.0,0.0,0.0,0.0,0.0,0.0,0.0,0.0,0.0,0.0,0.0,5.0,8.03,-4.16,13.38,467.623384,1801.2,5.79,0.92,0.14,8.0,1,1000.0,120.0,60.0,2
0.0,0.2,0.2,0.2,0.2,0.0,0.2,0.0,0.0,0.0,0.0,0.0,0.0,0.0,0.0,0.0,0.0,0.0,0.0,0.0,0.0,0.0,0.0,0.0,0.0,5.0,8.03,-4.16,13.38,467.623384,1801.2,5.79,0.92,0.14,8.0,1,1000.0,120.0,60.0,2
0.163934426,0.163934426,0.163934426,0.163934426,0.344262295,0.0,0.0,0.0,0.0,0.0,0.0,0.0,0.0,0.0,0.0,0.0,0.0,0.0,0.0,0.0,0.0,0.0,0.0,0.0,0.0,5.0,7.08,-11.94,12.91,359.2352497,1381.25,1.79,5.38,0.12,7.7,1,1200.0,120.0,20.0,4
0.163934426,0.163934426,0.163934426,0.163934426,0.344262295,0.0,0.0,0.0,0.0,0.0,0.0,0.0,0.0,0.0,0.0,0.0,0.0,0.0,0.0,0.0,0.0,0.0,0.0,0.0,0.0,5.0,7.08,-11.94,12.91,359.2352497,1381.25,1.79,5.38,0.12,7.7,1,1200.0,120.0,60.0,4
0.163934426,0.163934426,0.163934426,0.163934426,0.344262295,0.0,0.0,0.0,0.0,0.0,0.0,0.0,0.0,0.0,0.0,0.0,0.0,0.0,0.0,0.0,0.0,0.0,0.0,0.0,0.0,5.0,7.08,-11.94,12.91,359.2352497,1381.25,1.79,5.38,0.12,7.7,1,1200.0,120.0,60.0,4
0.163934426,0.163934426,0.163934426,0.163934426,0.344262295,0.0,0.0,0.0,0.0,0.0,0.0,0.0,0.0,0.0,0.0,0.0,0.0,0.0,0.0,0.0,0.0,0.0,0.0,0.0,0.0,5.0,7.08,-11.94,12.91,359.2352497,1381.25,1.79,5.38,0.12,7.7,1,1200.0,120.0,60.0,4
0.163934426,0.163934426,0.163934426,0.163934426,0.344262295,0.0,0.0,0.0,0.0,0.0,0.0,0.0,0.0,0.0,0.0,0.0,0.0,0.0,0.0,0.0,0.0,0.0,0.0,0.0,0.0,5.0,7.08,-11.94,12.91,359.2352497,1381.25,1.79,5.38,0.12,7.7,1,1200.0,120.0,20.0,4
0.163934426,0.163934426,0.163934426,0.163934426,0.344262295,0.0,0.0,0.0,0.0,0.0,0.0,0.0,0.0,0.0,0.0,0.0,0.0,0.0,0.0,0.0,0.0,0.0,0.0,0.0,0.0,5.0,7.08,-11.94,12.91,359.2352497,1381.25,1.79,5.38,0.12,7.7,1,1200.0,120.0,60.0,4
0.163934426,0.163934426,0.163934426,0.163934426,0.344262295,0.0,0.0,0.0,0.0,0.0,0.0,0.0,0.0,0.0,0.0,0.0,0.0,0.0,0.0,0.0,0.0,0.0,0.0,0.0,0.0,5.0,7.08,-11.94,12.91,359.2352497,1381.25,1.79,5.38,0.12,7.7,1,1200.0,120.0,60.0,4
0.163934426,0.163934426,0.163934426,0.163934426,0.344262295,0.0,0.0,0.0,0.0,0.0,0.0,0.0,0.0,0.0,0.0,0.0,0.0,0.0,0.0,0.0,0.0,0.0,0.0,0.0,0.0,5.0,7.08,-11.94,12.91,359.2352497,1381.25,1.79,5.38,0.12,7.7,1,1200.0,120.0,60.0,4
0.163934426,0.163934426,0.163934426,0.163934426,0.344262295,0.0,0.0,0.0,0.0,0.0,0.0,0.0,0.0,0.0,0.0,0.0,0.0,0.0,0.0,0.0,0.0,0.0,0.0,0.0,0.0,5.0,7.08,-11.94,12.91,359.2352497,1381.25,1.79,5.38,0.12,7.7,1,1200.0,120.0,20.0,4
0.163934426,0.163934426,0.163934426,0.163934426,0.344262295,0.0,0.0,0.0,0.0,0.0,0.0,0.0,0.0,0.0,0.0,0.0,0.0,0.0,0.0,0.0,0.0,0.0,0.0,0.0,0.0,5.0,7.08,-11.94,12.91,359.2352497,1381.25,1.79,5.38,0.12,7.7,1,1200.0,120.0,60.0,4
0.163934426,0.163934426,0.163934426,0.163934426,0.344262295,0.0,0.0,0.0,0.0,0.0,0.0,0.0,0.0,0.0,0.0,0.0,0.0,0.0,0.0,0.0,0.0,0.0,0.0,0.0,0.0,5.0,7.08,-11.94,12.91,359.2352497,1381.25,1.79,5.38,0.12,7.7,1,1200.0,120.0,60.0,4
0.163934426,0.163934426,0.163934426,0.163934426,0.344262295,0.0,0.0,0.0,0.0,0.0,0.0,0.0,0.0,0.0,0.0,0.0,0.0,0.0,0.0,0.0,0.0,0.0,0.0,0.0,0.0,5.0,7.08,-11.94,12.91,359.2352497,1381.25,1.79,5.38,0.12,7.7,1,1200.0,120.0,60.0,4
0.0,0.1,0.1,0.45,0.25,0.0,0.0,0.0,0.1,0.0,0.0,0.0,0.0,0.0,0.0,0.0,0.0,0.0,0.0,0.0,0.0,0.0,0.0,0.0,0.0,5.0,7.929630605,-5.82,11.61262282,407.5763649,1559.303243,3.656286656,1.739286365,0.092714616,8.1,1,1100.0,360.0,10.0,2
0.0,0.2,0.1,0.45,0.15,0.0,0.0,0.0,0.1,0.0,0.0,0.0,0.0,0.0,0.0,0.0,0.0,0.0,0.0,0.0,0.0,0.0,0.0,0.0,0.0,5.0,7.930000747,-5.36,11.85892612,408.475666,1564.215923,4.065146781,1.732527204,0.090138782,8.0,1,1100.0,360.0,10.0,2
0.0,0.3,0.1,0.45,0.05,0.0,0.0,0.0,0.1,0.0,0.0,0.0,0.0,0.0,0.0,0.0,0.0,0.0,0.0,0.0,0.0,0.0,0.0,0.0,0.0,5.0,7.930370606,-4.9,11.06508518,411.0116893,1569.155413,4.160258434,1.724828537,0.087384209,7.9,1,1100.0,360.0,10.0,3
0.0,0.35,0.1,0.45,0.0,0.0,0.0,0.0,0.1,0.0,0.0,0.0,0.0,0.0,0.0,0.0,0.0,0.0,0.0,0.0,0.0,0.0,0.0,0.0,0.0,4.0,7.93055543,-4.67,9.87162138,418.0273851,1588.7,3.935648451,1.720623695,0.085934568,7.85,1,1100.0,360.0,10.0,3
0.090909091,0.181818182,0.181818182,0.181818182,0.181818182,0.0,0.181818182,0.0,0.0,0.0,0.0,0.0,0.0,0.0,0.0,0.0,0.0,0.0,0.0,0.0,0.0,0.0,0.0,0.0,0.0,6.0,7.600796932,-2.650887574,16.00634718,348.1272116,1354.62436,9.828678437,4.425912803,0.13887545,8.076923077,1,1200.0,360.0,360.0,4
0.0,0.34,0.2,0.06,0.34,0.0,0.0,0.0,0.0,0.0,0.06,0.0,0.0,0.0,0.0,0.0,0.0,0.0,0.0,0.0,0.0,0.0,0.0,0.0,0.0,5.0,8.587067955,-4.2928,11.58277271,419.0245945,1602.912293,5.061964947,2.18471415,0.120166551,8.5,1,1200.0,2880.0,60.0,2
0.0,0.34,0.2,0.06,0.34,0.0,0.0,0.0,0.0,0.0,0.06,0.0,0.0,0.0,0.0,0.0,0.0,0.0,0.0,0.0,0.0,0.0,0.0,0.0,0.0,5.0,8.587067955,-4.2928,11.58277271,419.0245945,1602.912293,5.061964947,2.18471415,0.120166551,8.5,1,1200.0,2880.0,300.0,2
0.0,0.34,0.2,0.06,0.34,0.0,0.0,0.0,0.0,0.0,0.06,0.0,0.0,0.0,0.0,0.0,0.0,0.0,0.0,0.0,0.0,0.0,0.0,0.0,0.0,5.0,8.587067955,-4.2928,11.58277271,419.0245945,1602.912293,5.061964947,2.18471415,0.120166551,8.5,1,1200.0,2880.0,600.0,2
0.0,0.34,0.2,0.06,0.34,0.0,0.0,0.0,0.0,0.0,0.06,0.0,0.0,0.0,0.0,0.0,0.0,0.0,0.0,0.0,0.0,0.0,0.0,0.0,0.0,5.0,8.587067955,-4.2928,11.58277271,419.0245945,1602.912293,5.061964947,2.18471415,0.120166551,8.5,1,1200.0,2880.0,30.0,2
0.0,0.34,0.2,0.06,0.34,0.0,0.0,0.0,0.0,0.0,0.06,0.0,0.0,0.0,0.0,0.0,0.0,0.0,0.0,0.0,0.0,0.0,0.0,0.0,0.0,5.0,8.587067955,-4.2928,11.58277271,419.0245945,1602.912293,5.061964947,2.18471415,0.120166551,8.5,1,1200.0,2880.0,60.0,2
0.0,0.2,0.2,0.2,0.2,0.0,0.2,0.0,0.0,0.0,0.0,0.0,0.0,0.0,0.0,0.0,0.0,0.0,0.0,0.0,0.0,0.0,0.0,0.0,0.0,5.0,8.03,-4.16,13.38,467.623384,1801.2,5.79,0.92,0.14,8.0,1,1200.0,3600.0,600.0,2
0.0,0.333333333,0.333333333,0.0,0.333333333,0.0,0.0,0.0,0.0,0.0,0.0,0.0,0.0,0.0,0.0,0.0,0.0,0.0,0.0,0.0,0.0,0.0,0.0,0.0,0.0,3.0,8.28,-4.89,9.13,499.23715,1892.0,3.54,1.12,0.11,8.33,1,1100.0,360.0,60.0,2
0.0,0.1,0.15,0.35,0.25,0.0,0.05,0.0,0.1,0.0,0.0,0.0,0.0,0.0,0.0,0.0,0.0,0.0,0.0,0.0,0.0,0.0,0.0,0.0,0.0,6.0,7.871764882,-6.26,13.37699643,403.4622915,1554.05548,3.904556099,2.403624139,0.113643082,7.95,1,1100.0,360.0,60.0,2
0.0,0.1,0.15,0.35,0.25,0.0,0.05,0.0,0.1,0.0,0.0,0.0,0.0,0.0,0.0,0.0,0.0,0.0,0.0,0.0,0.0,0.0,0.0,0.0,0.0,6.0,7.871764882,-6.26,13.37699643,403.4622915,1554.05548,3.904556099,2.403624139,0.113643082,7.95,1,1100.0,360.0,60.0,3
0.0,0.1,0.15,0.35,0.25,0.0,0.05,0.0,0.1,0.0,0.0,0.0,0.0,0.0,0.0,0.0,0.0,0.0,0.0,0.0,0.0,0.0,0.0,0.0,0.0,6.0,7.871764882,-6.26,13.37699643,403.4622915,1554.05548,3.904556099,2.403624139,0.113643082,7.95,1,1100.0,360.0,60.0,3
0.0,0.1,0.15,0.35,0.25,0.0,0.05,0.0,0.1,0.0,0.0,0.0,0.0,0.0,0.0,0.0,0.0,0.0,0.0,0.0,0.0,0.0,0.0,0.0,0.0,6.0,7.871764882,-6.26,13.37699643,403.4622915,1554.05548,3.904556099,2.403624139,0.113643082,7.95,1,1100.0,360.0,10.0,3
0.0,0.1,0.15,0.35,0.25,0.0,0.05,0.0,0.1,0.0,0.0,0.0,0.0,0.0,0.0,0.0,0.0,0.0,0.0,0.0,0.0,0.0,0.0,0.0,0.0,6.0,7.871764882,-6.26,13.37699643,403.4622915,1554.05548,3.904556099,2.403624139,0.113643082,7.95,1,1100.0,360.0,2.0,3
0.0,0.1,0.15,0.35,0.25,0.0,0.05,0.0,0.1,0.0,0.0,0.0,0.0,0.0,0.0,0.0,0.0,0.0,0.0,0.0,0.0,0.0,0.0,0.0,0.0,6.0,7.871764882,-6.26,13.37699643,403.4622915,1554.05548,3.904556099,2.403624139,0.113643082,7.95,1,1100.0,360.0,10.0,3
0.0,0.175,0.125,0.55,0.1,0.0,0.0,0.0,0.0,0.0,0.05,0.0,0.0,0.0,0.0,0.0,0.0,0.0,0.0,0.0,0.0,0.0,0.0,0.0,0.0,5.0,8.202820612,-2.335,10.59100584,420.9001257,1603.994033,8.514279837,2.092874289,0.09995499,8.025,1,1200.0,360.0,60.0,3
0.0,0.175,0.125,0.55,0.1,0.0,0.0,0.0,0.0,0.0,0.05,0.0,0.0,0.0,0.0,0.0,0.0,0.0,0.0,0.0,0.0,0.0,0.0,0.0,0.0,5.0,8.202820612,-2.335,10.59100584,420.9001257,1603.994033,8.514279837,2.092874289,0.09995499,8.025,1,1200.0,360.0,60.0,2
0.0,0.175,0.125,0.55,0.1,0.0,0.0,0.0,0.0,0.0,0.05,0.0,0.0,0.0,0.0,0.0,0.0,0.0,0.0,0.0,0.0,0.0,0.0,0.0,0.0,5.0,8.202820612,-2.335,10.59100584,420.9001257,1603.994033,8.514279837,2.092874289,0.09995499,8.025,1,1200.0,360.0,60.0,2
0.0,0.175,0.125,0.55,0.1,0.0,0.0,0.0,0.0,0.0,0.05,0.0,0.0,0.0,0.0,0.0,0.0,0.0,0.0,0.0,0.0,0.0,0.0,0.0,0.0,5.0,8.202820612,-2.335,10.59100584,420.9001257,1603.994033,8.514279837,2.092874289,0.09995499,8.025,1,1200.0,360.0,60.0,2
0.0,0.180904523,0.120603015,0.552763819,0.070351759,0.0,0.0,0.0,0.0,0.0,0.075376884,0.0,0.0,0.0,0.0,0.0,0.0,0.0,0.0,0.0,0.0,0.0,0.0,0.0,0.0,5.0,8.252868013,-2.331,10.62440675,428.7501148,1634.117108,8.693085173,2.514010548,0.111132309,7.92,1,1200.0,360.0,60.0,3
0.0,0.180904523,0.120603015,0.552763819,0.070351759,0.0,0.0,0.0,0.0,0.0,0.075376884,0.0,0.0,0.0,0.0,0.0,0.0,0.0,0.0,0.0,0.0,0.0,0.0,0.0,0.0,5.0,8.252868013,-2.331,10.62440675,428.7501148,1634.117108,8.693085173,2.514010548,0.111132309,7.92,1,1200.0,360.0,60.0,3
0.0,0.180904523,0.120603015,0.552763819,0.070351759,0.0,0.0,0.0,0.0,0.0,0.075376884,0.0,0.0,0.0,0.0,0.0,0.0,0.0,0.0,0.0,0.0,0.0,0.0,0.0,0.0,5.0,8.252868013,-2.331,10.62440675,428.7501148,1634.117108,8.693085173,2.514010548,0.111132309,7.92,1,1200.0,360.0,60.0,2
0.0,0.180904523,0.120603015,0.552763819,0.070351759,0.0,0.0,0.0,0.0,0.0,0.075376884,0.0,0.0,0.0,0.0,0.0,0.0,0.0,0.0,0.0,0.0,0.0,0.0,0.0,0.0,5.0,8.252868013,-2.331,10.62440675,428.7501148,1634.117108,8.693085173,2.514010548,0.111132309,7.92,1,1200.0,360.0,60.0,2
0.25,0.0,0.0,0.0,0.0,0.0,0.0,0.25,0.0,0.0,0.125,0.25,0.0,0.125,0.0,0.0,0.0,0.0,0.0,0.0,0.0,0.0,0.0,0.0,0.0,5.0,7.15,-16.84,14.53,560.6278523,2169.09,1.87,4.34,0.22,4.3,1,1400.0,120.0,1440.0,1
0.25,0.0,0.0,0.0,0.0,0.0,0.0,0.25,0.0,0.0,0.125,0.25,0.0,0.125,0.0,0.0,0.0,0.0,0.0,0.0,0.0,0.0,0.0,0.0,0.0,5.0,7.15,-16.84,14.53,560.6278523,2169.09,1.87,4.34,0.22,4.3,1,1400.0,120.0,1440.0,1
0.25,0.0,0.0,0.0,0.0,0.0,0.0,0.25,0.0,0.0,0.125,0.25,0.0,0.125,0.0,0.0,0.0,0.0,0.0,0.0,0.0,0.0,0.0,0.0,0.0,5.0,7.15,-16.84,14.53,560.6278523,2169.09,1.87,4.34,0.22,4.3,1,1400.0,120.0,1440.0,1
0.08,0.0,0.0,0.0,0.0,0.0,0.0,0.2,0.0,0.2,0.0,0.2,0.12,0.2,0.0,0.0,0.0,0.0,0.0,0.0,0.0,0.0,0.0,0.0,0.0,6.0,9.09,-6.33,14.5,619.66987,2397.2,5.49,4.11,0.12,4.32,1,1400.0,120.0,1440.0,1
